Repository: Ruifeng-Tan/BatteryLife

# (KDD 2025) BatteryLife

This is the official repository for [BatteryLife: A Comprehensive Dataset and Benchmark for Battery Life Prediction](https://dl.acm.org/doi/10.1145/3711896.3737372). If you find this repository useful, we would appreciate citations to our paper and stars to this repository.

:triangular_flag_on_post: **News** (2026.04) BatteryLife v11 is now released, with fixes for some reported issues. Please see the [update details](https://github.com/Ruifeng-Tan/BatteryLife/blob/main/assets/Version11_Update_Details.md) for more information.

:triangular_flag_on_post: **News** (2026.02) BatteryLife has exceeded 30,000 downloads. BatteryLife v10 is now released, with fixes for issues reported over the past year (update details are available [here](https://github.com/Ruifeng-Tan/BatteryLife/blob/main/assets/Version10_Update_Details.md)). We sincerely appreciate the support from the community.

:triangular_flag_on_post:**News** (2025.10) Added the standardized [SDU dataset](https://www.cell.com/cell-reports-physical-science/fulltext/S2666-3864(25)00256-5) to BatteryLife. Corrected the time_in_s column for all batteries.

🔥**News** (2025.08) BatteryLife downloads exceed 10,000.

🔥**News** (2025.07) BatteryLife downloads exceed 7,000.

🔥**News** (2025.06) BatteryLife downloads exceed 5,000.

:triangular_flag_on_post:**News** (2025.06) Added the complete Stanford dataset as "Stanford_2" (now including both releases of the Stanford dataset).

:triangular_flag_on_post:**News** (2025.05) BatteryLife was accpeted by KDD 2025.

🔥**News** (2025.05) BatteryLife downloads exceed 3,000. ​

:triangular_flag_on_post:**News** (2025.02) BatteryLife was released!

## Highlights
(Data statistics are based on the initial release of BatteryLife.)

- **The largest battery life dataset:** BatteryLife is created by integrating 16 datasets, providing 99,000 samples from 990 batteries with life labels.
- **The most diverse battery life dataset:** BatteryLife contains 8 battery formats, 59 chemical systems, 9 operation temperatures, and 421 charge/discharge protocols.
- **A comprehensive benchmark for battery life prediction:** BatteryLife provides 18 benchmark methods with open-source codes in this repository. The 18 benchmark methods include popular methods for battery life prediction, popular baselines in time series analysis, and a series of baselines proposed by this work.

## Data availability

The processed datasets can be accessed via multiple ways:

1. You can download the datasets from [Huggingface](https://huggingface.co/datasets/Hongwxx/BatteryLife_processed/tree/main) [[tutorial]](./assets/Data_download.md).
2. You can download the datasets from [Zenodo](https://zenodo.org/records/19688272).

Note that brief introductions to each dataset are available under the directory of each dataset.

All the raw datasets are publicly available, interested users can download them from the following links:

- Zn-ion, Na-ion, and CALB datasets: [Zenodo link](https://zenodo.org/records/17960956) [Huggingface link](https://huggingface.co/datasets/Hongwxx/BatteryLife_Raw/tree/main) [[tutorial]](./assets/Data_download.md#how-to-download-the-raw-data-from-huggingface)
- CALCE: [link](https://calce.umd.edu/battery-data)
- MATR: [Three batches](https://data.matr.io/1/projects/5c48dd2bc625d700019f3204) and [Batch 9](https://data.matr.io/1/projects/5d80e633f405260001c0b60a/batches/5dcef1fe110002c7215b2c94)
- HUST: [link](https://data.mendeley.com/datasets/nsc7hnsg4s/2)
- RWTH: [link](https://publications.rwth-aachen.de/record/818642/files/Rawdata.zip)
- ISU\_ILCC: [link](https://iastate.figshare.com/articles/dataset/_b_ISU-ILCC_Battery_Aging_Dataset_b_/22582234)
- XJTU: [link](https://zenodo.org/records/10963339)
- Tongji: [link](https://zenodo.org/records/6405084)
- Stanford: [link](https://data.matr.io/8/)
- HNEI, SNL, MICH, MICH_EXP and UL_PUR datasets: [BatteryArchive](https://www.batteryarchive.org/index.html).
- SDU dataset: [link](https://zenodo.org/records/14859405).

## Benchmark results of Battery Life Prediction (BLP) task

The benchmark result for battery life prediction. The comparison methods are split into five types, including

1. Dummy, a baseline that uses the mean of training labels as the prediction.
2. MLPs, a series of multilayer perceptron models including DLinear, MLP, and CPMLP.
3. Transformers, a series of transformer models including PatchTST, Autoformer, iTransformer, Transformer, and CPTransformer.
4. CNNs, a series of convolutional neural network models including CNN and MICN.
5. RNNs, a series of recurrent neural network models including CPGRU, CPBiGRU, CPLSTM, CPBiLSTM, GRU, BiGRU, LSTM, and BiLSTM.

|   Datasets    |   Li-ion    |   Li-ion    |   Zn-ion    |   Zn-ion    |   Na-ion    |   Na-ion    |    CALB     |    CALB     |
| :-----------: | :---------: | :---------: | :---------: | :---------: | :---------: | :---------: | :---------: | :---------: |

File: assets/Further_details_of_data_statistics.md
[TOC]



# BatteryLife Summary Table

## From the aspect of datasets

| Data Source | General chemistry   | Positive electrode                                           | Negative electrode            | Electrolyte                                                  | Format                    | Manufacturer                                | Nominal capacity | Working history | Ambient temperature        | Lower cut-off voltage | Upper cut-off voltage | Cycling state-of-charge |
| ----------- | ------------------- | ------------------------------------------------------------ | ----------------------------- | ------------------------------------------------------------ | ------------------------- | ------------------------------------------- | ---------------- | --------------- | -------------------------- | --------------------- | --------------------- | ----------------------- |
| CALCE       | Lithium-ion battery | LiCoO2(LCO)                                                  | Graphite                      | Unknown                                                      | Prismatic                 | Arbin BT2000                                | 1.1/1.35Ah       | After formation | 25 degrees Celsius         | 2.7V                  | 4.2V                  | 0-1                     |
| MATR        | Lithium-ion battery | Lithium Iron Phosphate (LiFePO4)                             | Graphite                      | Unknown                                                      | 18650                     | A123 system                                 | 1.1Ah            | After formation | 30 degrees Celsius         | 2.0V                  | 3.6V                  | 0-1                     |
| HUST        | Lithium-ion battery | Lithium Iron Phosphate (LiFePO4)                             | Graphite                      | Unknown                                                      | 18650                     | A123 system                                 | 1.1Ah            | After formation | 30 degrees Celsius         | 2.0V                  | 3.6V                  | 0-1                     |
| HNEI        | Lithium-ion battery | LiCoO2 (LCO) and LiNi0.4Co0.4Mn0.2O2 (NCM442)                | Graphite                      | Unknown                                                      | 18650                     | LG Chemical Limited                         | 2.8Ah            | After formation | 25 degrees Celsius         | 3.0V                  | 4.3V                  | 0-1                     |
| RWTH        | Lithium-ion battery | Lithium Nickel Manganese Cobalt Oxide (NCM)                  | Carbon                        | Unknown                                                      | 18650                     | Sanyo/Panasonic                             | 2.05Ah           | After formation | 25 degrees Celsius         | 3.0V                  | 4.1V                  | 0.2-0.8                 |
| SNL         | Lithium-ion battery | LiFePO4 / Li(Ni0.81Co0.14Al0.05)O2 (NCA811405) / LiNi(0.84Co0.1Mn0.06)O2 (NCM840610) | Graphite                      | Unknown                                                      | 18650                     | A123 Systems/Panasonic/LG Chem              | 1.1/3.2/3.0 Ah   | After formation | 15/25/35 degrees Celsius   | 2.0/2.5/2.0V          | 3.6/4.2/4.2V          | 0-1                     |
| UL_PUR      | Lithium-ion battery | Li(Ni0.8Co0.15Al0.05)O2 (NCA801505)                          | Graphite                      | Unknown                                                      | 18650                     | Unknown                                     | 3.4Ah            | After formation | 23 degrees Celsius         | 2.7V                  | 4.2V                  | 0-1                     |
| MICH        | Lithium-ion battery | Li(Ni0.33Co0.33Mn0.33)O2 (NCM111)                            | Graphite                      | 1.0MLiPF6 Salt, EC:EMC(3:7) Solvent and 2wt%VC,4g/Ah Additive | Pouch                     | Unknown                                     | 2.36Ah           | After formation | 25/45 degrees Celsius      | 3.0V                  | 4.2V                  | 0-1                     |
| MICH_EXP    | Lithium-ion battery | Li(Ni0.33Co0.33Mn0.33)O2 (NCM111)                            | Graphite:PVDF (95:5)          | 1MLiPF6 Salt and 2%EC:EMC(3:7) Solven                        | 4090132-size Pouch        | Unknown                                     | 5.0Ah            | After formation | -5/25/45 degrees Celsius   | 3.0V                  | 4.2V                  | 0-1                     |
| Stanford    | Lithium-ion battery | Li(Ni0.5Co0.2Mn0.3)O2 (NCM523)                               | Artificial Graphite           | 1 M LiPF6 in EC/EMC/DMC (1 : 1 : 1 by volume) solvent with 2% VC (by weight) additive | Pouch                     | Unknown                                     | 024Ah            | After formation | 30 degrees Celsius         | 3.0V                  | 4.2V                  | 0-1                     |
| Tongji      | Lithium-ion battery | Li0.86(Ni0.86Co0.11Al0.03)O2 (NCA861103) / Li0.84(Ni0.83Co0.11Mn0.07)O2 (NCM831107) / 42 wt.% Li(NiCoMn)O2 blended with 58 wt.% Li(NiCoAl)O2 (NCM+NCA) | Graphite+2 wt.% Si / Graphite | non-aqueous solution with lithium hexafluorophosphate (LiPF6) | 18650                     | SAMSUNG                                     | 3.5Ah            | After formation | 25 degrees Celsius         | 2..65V                | 4.2V                  | 0-1                     |
| XJTU        | Lithium-ion battery | Li(Ni0.5Co0.2Mn0.3)O2 (NCM523)                               | Graphite                      | Unknown                                                      | 18650                     | LISHEN                                      | 2Ah              | After formation | 20 degrees Celsius         | 2.5V                  | 4.2V                  | 0-1                     |
| ISU_ILCC    | Lithium-ion battery | Lithium Nickel Manganese Cobalt Oxide (NCM)                  | Graphite                      | Unknown                                                      | 502030-size Pouch         | Shenzhen Honghaosheng Electronics Co., Ltd. | 0.25Ah           | After formation | 30 degrees Celsius         | 3.0V                  | 4.2V                  | various                 |
| ZN-coin     | Zinc-ion battery    | MnO2                                                         | Zinc                          | 2M ZnSO4 in H2O with multi-additives                         | CR2032/CR2025/CR2026 Coin | ME                                          | various          | After formation | 25/30/40 degrees Celsius   | 0.8V                  | 1.8V                  | 0-1                     |
| NA-ion      | Sodium-ion battery  | Unknown                                                      | Unknown                       | Unknown                                                      | 18650                     | /                                           | 1.0Ah            | After formation | 25 degrees Celsius         | 2.0V                  | 4.0V                  | 0-1                     |
| CALB        | Lithium-ion battery | Lithium Nickel Manganese Cobalt Oxide (NCM)                  | Graphite                      | Unknown                                                      | Prismatic                 | CALB Co., Ltd.                              | 58Ah             | After formation | 0/25/35/45 degrees Celsius | 2.75V                 | 4.35V                 | 0-1                     |

## From the aspect of some aging factors

| Cathodes             | Anodes                                                       | Formats            | Temperatures (degrees Celsius) |
| -------------------- | ------------------------------------------------------------ | ------------------ | ------------------------------ |
| Graphite             | LiCoO2                                                       | Prismatic          | -5                             |
| Carbon               | Lithium Iron Phosphate (LiFePO4)                             | 18650              | 0                              |
| Graphite:PVDF (95:5) | LiCoO2 (LCO) and LiNi0.4Co0.4Mn0.2O2 (NCM442)                | Pouch              | 15                             |
| Artificial Graphite  | Lithium Nickel Manganese Cobalt Oxide (NCM)                  | 4090132-size Pouch | 20                             |
| Graphite+2 wt.% Si   | Li(Ni0.81Co0.14Al0.05)O2 (NCA811405)                         | 502030-size Pouch  | 23                             |
| Zinc                 | LiNi(0.84Co0.1Mn0.06)O2 (NCM840610)                          | CR2032 Coin        | 25                             |
| Unknown (Na dataset) | Li(Ni0.8Co0.15Al0.05)O2 (NCA801505)                          | CR2025 Coin        | 30                             |
|                      | Li(Ni0.33Co0.33Mn0.33)O2 (NCM111)                            | CR2026 Coin        | 35                             |
|                      | Li(Ni0.5Co0.2Mn0.3)O2 (NCM523)                               |                    | 40                             |
|                      | Li0.86(Ni0.86Co0.11Al0.03)O2 (NCA861103)                     |                    | 45                             |
|                      | Li0.84(Ni0.83Co0.11Mn0.07)O2 (NCM831107)                     |                    |                                |
|                      | 42 wt.% Li(NiCoMn)O2 blended with 58 wt.% Li(NiCoAl)O2 (NCM+NCA) |                    |                                |
|                      | MnO2                                                         |                    |                                |
|                      | Unknown (Na dataset)                                         |                    |                                |



# BatteryLife Detailed Table

## Anode Table

| Anodes               | Datasets                                                     |
| -------------------- | ------------------------------------------------------------ |
| Graphite             | CALCE, MATR, HUST, HNEI, SNL, UL_PUR, MICH, XJTU, ISU_ILCC, Tongji3_CY25-05_1, Tongji3_CY25-05_2, Tongji3_CY25-05_4, CALB |
| Carbon               | RWTH                                                         |
| Graphite:PVDF (95:5) | MICH_EXP                                                     |
| Artificial Graphite  | Stanford                                                     |
| Graphite+2 wt.% Si   | Tongji1_CY25-025_1, Tongji1_CY25-05_1, Tongji1_CY25-1_1, Tongji1_CY35-05_1, Tongji1_CY45-05_1, Tongji2_CY25-05_1, Tongji2_CY35-05_1, Tongji2_CY45-05_1 |
| Zinc                 | ZN-coin                                                      |
| Unknown (Na dataset) | NA-ion                                                       |

## Cathode Table

| Cathodes                                                     | Datasets                                                     |
| ------------------------------------------------------------ | ------------------------------------------------------------ |
| LiCoO2                                                       | CALCE                                                        |
| Lithium Iron Phosphate (LiFePO4)                             | MATR, HUST, SNL_LFP                                          |
| LiCoO2 (LCO) and LiNi0.4Co0.4Mn0.2O2 (NCM442)                | HNEI                                                         |
| Lithium Nickel Manganese Cobalt Oxide (NCM)                  | RWTH, ISU_ILCC, CALB                                         |
| Li(Ni0.81Co0.14Al0.05)O2 (NCA811405)                         | SNL_NCA                                                      |
| LiNi(0.84Co0.1Mn0.06)O2 (NCM840610)                          | SNL_NCM                                                      |
| Li(Ni0.8Co0.15Al0.05)O2 (NCA801505)                          | UL_PUR                                                       |
| Li(Ni0.33Co0.33Mn0.33)O2 (NCM111)                            | MICH, MICH_EXP                                               |
| Li(Ni0.5Co0.2Mn0.3)O2 (NCM523)                               | Stanford, XJTU                                               |
| Li0.86(Ni0.86Co0.11Al0.03)O2 (NCA861103)                     | Tongji1_CY25-025_1, Tongji1_CY25-05_1, Tongji1_CY25-1_1, Tongji1_CY35-05_1, Tongji1_CY45-05_1 |
| Li0.84(Ni0.83Co0.11Mn0.07)O2 (NCM831107)                     | Tongji2_CY25-05_1, Tongji2_CY35-05_1, Tongji2_CY45-05_1      |
| 42 wt.% Li(NiCoMn)O2 blended with 58 wt.% Li(NiCoAl)O2 (NCM+NCA) | Tongji3_CY25-05_1, Tongji3_CY25-05_2, Tongji3_CY25-05_4      |
| MnO2                                                         | ZN-coin                                                      |
| Unknown (Na dataset)                                         | NA-ion                                                       |

## Format Table

| Formats            | Datasets                                                  |
| ------------------ | --------------------------------------------------------- |
| Prismatic          | CALCE, CALB                                               |
| 18650              | MATR, HUST, HNEI, RWTH, SNL, UL_PUR, Tongji, XJTU, NA-ion |
| Pouch              | MICH, Stanford                                            |
| 4090132-size Pouch | MICH_EXP                                                  |
| 502030-size Pouch  | ISU_ILCC                                                  |
| CR2032 Coin        | ZN-coin                                                   |
| CR2025 Coin        | ZN-coin                                                   |
| CR2026 Coin        | ZN-coin                                                   |

## Temperature Table

| Temperatures (degrees Celsius) | Datasets                                                     |
| ------------------------------ | ------------------------------------------------------------ |
| -5                             | MICH_02C_pouch_NMC-5C_0-100_0.2-0.2C, MICH_05C_pouch_NMC-5C_0-100_1.5-1.5C, MICH_08C_pouch_NMC-5C_0-100_2-2C, MICH_11C_pouch_NMC-5C_0-100_0.2-1.5C, MICH_14C_pouch_NMC-5C_50-100_0.2-0.2C, MICH_17C_pouch_NMC-5C_50-100_0.2-1.5C |
| 0                              | CALB                                                         |
| 15                             | SNL_15C                                                      |
| 20                             | XJTU                                                         |
| 23                             | UL_PUR                                                       |
| 25                             | CALCE, HNEI, RWTH, SNL_25C, MICH_BL,MICH_MC, MICH_01R_pouch_NMC_25C_0-100_0.2-0.2C, MICH_04R_pouch_NMC_25C_0-100_1.5-1.5C, MICH_07R_pouch_NMC_25C_0-100_2-2C, MICH_10R_pouch_NMC_25C_0-100_0.2-1.5C,MICH_13R_pouch_NMC_25C_50-100_0.2-0.2C, MICH_16R_pouch_NMC_25C_50-100_0.2-1.5C, Tongji, ZN-coin, NA-ion, CALB |
| 30                             | MATR, HUST, Stanford, ISU_ILCC, ZN-coin                      |
| 35                             | SNL_35C, CALB                                                |
| 40                             | ZN-coin                                                      |
| 45                             | CALB, MICH_MC, MICH_BL, MICH_03H_pouch_NMC_45C_0-100_0.2-0.2C, MICH_06H_pouch_NMC_45C_0-100_1.5-1.5C, MICH_09H_pouch_NMC_45C_0-100_2-2C, MICH_12H_pouch_NMC_45C_0-100_0.2-1.5C, MICH_15H_pouch_NMC_45C_50-100_0.2-0.2C, MICH_18H_pouch_NMC_45C_50-100_0.2-1.5C |

## Unique Chemical Systems
**Date:** 2026-05-24

We have updated the statistics of unique chemical systems in the Li-ion domain. Here, a chemical system is defined as a unique combination of positive electrode, negative electrode, and electrolyte. Based on this definition, the 13 Li-ion datasets contain **15 unique chemical systems** rather than 13 reported in the original paper. The detailed list is provided below. Dataset sources refer to dataset or subdataset names when multiple chemical systems are included in one dataset.

| No. | Positive electrode | Negative electrode | Electrolyte | Dataset source |
|---:|---|---|---|---|
| 1 | LiCoO2 (LCO) | Graphite | Unknown | CALCE |
| 2 | Lithium iron phosphate (LiFePO4) | Graphite | Unknown | MATR, HUST, SNL_LFP |
| 3 | LiCoO2 (LCO) and LiNi0.4Co0.4Mn0.2O2 (NCM442) | Graphite | Unknown | HNEI |
| 4 | Lithium nickel manganese cobalt oxide (NCM) | Carbon | Unknown | RWTH |
| 5 | Li(Ni0.81Co0.14Al0.05)O2 (NCA811405) | Graphite | Unknown | SNL_NCA |
| 6 | LiNi(0.84Co0.1Mn0.06)O2 (NCM840610) | Graphite | Unknown | SNL_NCM |
| 7 | Li(Ni0.8Co0.15Al0.05)O2 (NCA801505) | Graphite | Unknown | UL_PUR |
| 8 | Li(Ni0.33Co0.33Mn0.33)O2 (NCM111) | Graphite | 1.0 M LiPF6, EC:EMC (3:7), 2 wt% VC, 4 g/Ah additive | MICH |
| 9 | Li(Ni0.33Co0.33Mn0.33)O2 (NCM111) | Graphite:PVDF (95:5) | 1 M LiPF6 and 2% EC:EMC (3:7) solvent | MICH_EXP |
| 10 | Li(Ni0.5Co0.2Mn0.3)O2 (NCM523) | Artificial graphite | 1 M LiPF6 in EC/EMC/DMC (1:1:1 by volume) with 2% VC | Stanford |
| 11 | Li0.86(Ni0.86Co0.11Al0.03)O2 (NCA861103) | Graphite + 2 wt.% Si | Non-aqueous solution with LiPF6 | Tongji1 |
| 12 | Li0.84(Ni0.83Co0.11Mn0.07)O2 (NCM831107) | Graphite + 2 wt.% Si | Non-aqueous solution with LiPF6 | Tongji2 |
| 13 | 42 wt.% Li(NiCoMn)O2 blended with 58 wt.% Li(NiCoAl)O2 (NCM+NCA) | Graphite | Non-aqueous solution with LiPF6 | Tongji3 |
| 14 | Li(Ni0.5Co0.2Mn0.3)O2 (NCM523) | Graphite | Unknown | XJTU |
| 15 | Lithium nickel manganese cobalt oxide (NCM) | Graphite | Unknown | ISU_ILCC |

When CALB, Na-ion, and Zn-ion domains are further included, the total number of unique chemical systems becomes 61 under the same definition.

## Further details about Na-ion dataset
For the Na-ion dataset, detailed cell-chemistry metadata, including the positive electrode material, negative electrode material, and electrolyte composition, are not disclosed in the released records. To support reproducibility and transparent data interpretation, we provide the available battery specifications and supporting documentation in [assets/figures](./figures/).
